Repository: ritisha2/GRP_AC

# Rubber Reclaim Autoclave Quality Prediction & Golden Batch System
An end-to-end industrial machine learning and telemetry analytics platform for **Rubber Reclaiming Autoclave Devulcanization**. This system predicts **11 physical and chemical post-devulcanization quality parameters** directly from autoclave machine sensor telemetry (temperatures, pressures, durations) and automatically grades batches against laboratory quality standards using an **11-Mark Golden Batch Classification Engine**.

---

## 🏭 Industrial Context & Problem Statement

In reclaimed rubber manufacturing, scrap crumb rubber (ground tires and industrial rubber) is subjected to high-pressure thermal devulcanization inside steam autoclaves. Superheated steam and devulcanizing chemicals cleave cross-linked sulfur-sulfur bonds, converting vulcanized elastomer back into processable compound.

### Key Manufacturing Challenges:
- **Destructive Lab Latency:** Quality parameters (Mooney viscosity, tensile strength, acetone extract, carbon black %) require destructive laboratory wet chemistry and physical testing taking **12 to 48 hours**.
- **Process Blindness:** Autoclave operators rely on post-hoc lab certificates; if a thermal excursion occurs during a cycle, an entire sub-standard batch is rolled before the defect is identified.
- **Set-Point Bias & Data Contamination:** Machine logs often contain static PLC recipe set-points (e.g. fixed 120, 180, 200 psi targets) rather than dynamic physical measurements, causing standard ML models to suffer from leakage or collinear distortion.

### Solution:
This project deploys a **hybrid physics-informed machine learning pipeline** that ingests **14 pure production telemetry parameters** at the moment an autoclave cycle concludes, accurately predicts all 11 quality outcomes, and immediately evaluates whether the batch meets the **Golden Batch** standard ($\ge 90\%$ specification adherence).

---

## 🔄 End-to-End System Flow (Start to End)

```mermaid
flowchart TD
    A["Raw Autoclave Telemetry (143 Batches)"] --> B["Data Cleaning & Set-Point Decontamination"]
    B --> C["Exploratory Data Analysis & Streamlit UI"]
    C --> D["Physics-Informed Feature Engineering"]
    D --> E["Layer 1: Empirical Physics Baseline Priors"]
    D --> F["Layer 2: Multi-Model Machine Learning Ensembles"]
    E & F --> G["11 Predicted Post-Autoclave Quality Parameters"]
    G --> H["Layer 3: 11-Mark Golden Batch Evaluator (≥90% Threshold)"]
    H --> I["Real-Time Factory Pass/Fail Decision + Flaw Diagnosis"]
```

### 1. Data Ingestion & Sanitization (`clean_data.py`)
- Ingested 143 full production batches across multiple shifts and autoclave cycles.
- **Decontamination:** Filtered out static PLC set-points and target leakage columns.
- Standardized batch naming (`B-01` to `B-143`) and harmonized quality metrics with physical boundary validation.

### 2. Exploratory Data Analysis & Visualizations (`eda_analysis.py`, `app.py`)
- Analyzed distribution shapes, multicollinearity across autoclave sensors, and inter-target correlations.
- Discovered thermal severity thresholds governing polymer chain scission versus cross-link degradation.
- Built an interactive Streamlit dashboard (`app.py`) for live data visualization, correlation heatmaps, and batch tracking.

### 3. Physics-Informed Feature Engineering (`train_all_quality_models.py`)
- **Thermal Severity Index (TSI):** Approximates cumulative thermal energy using Arrhenius reaction kinetics:
  $$\text{TSI} = \text{Mean Temp} \times \exp\left(-\frac{E_a}{R \times T_K}\right) \times \Delta t_{\text{effective}}$$
- **Effective Reaction Time:** Total process duration factoring steam valve close and blow-down timestamps.
- **Pressure Gradient Ratio ($\Delta P$):** Vessel pressure vs. direct autoclave steam pressure ratio reflecting heat transfer efficiency.

### 4. Machine Learning Multi-Target Training (`train_all_quality_models.py`)
- Trained specialized regressors (`ExtraTrees`, `RandomForest`, `GradientBoosting`, `Ridge Regression`) selected individually for each target based on residual behavior, variance stability, and physical bounds.
- Persisted trained artifacts in `models/all_quality_models.pkl`.

### 5. Golden Batch Grading & Diagnostics (`predict_terminal.py`)
- Ingests new telemetry, infers all 11 parameters simultaneously, scores each parameter out of 1 mark (11 total marks), and outputs an industrial inspection report.

---

## ⚙️ The 14 Production Telemetry Inputs

Predictions require **only** raw autoclave sensor readings—no chemical recipe or shift labels required:

| # | Sensor Name / Feature | Unit | Industrial Description |
|---|-----------------------|------|------------------------|
| 1 | `Vessel Temp_Min` | °C | Minimum vessel wall temperature during cycle |
| 2 | `Vessel Temp_Max` | °C | Peak vessel wall temperature during cycle |
| 3 | `Vessel Temp_Mean` | °C | Time-weighted mean vessel temperature |

File: quality_evaluation_data.csv
Batch No.,AC Mooney,Ash%,C.B.%,A.E.%,V.M.%,RHC,Sp.Gravity,Mv,TS,EB,Hardness,Success % off all parameters average
SB40624,52.0,6.145833333333264,30.62500000000008,7.148726376335237,0.1958863858962107,55.88455390443522,1.152,34.5,83.65697513714385,489.5,50.0,100.0%
SB40621,62.0,6.117908787541675,30.36707452725244,7.021276595744573,0.09310986964616395,56.40063021981515,1.152,44.4,90.51671728884826,503.0,51.0,90.9%
SB40618,60.0,5.594405594405514,30.36963036963041,7.079646017699037,0.1740644038294441,56.7822536144356,1.15,38.9,88.64999214321112,495.0,51.0,100.0%
SB40615,65.0,5.842911877394628,30.07662835249041,8.130081300813181,0.1801801801802083,55.77019828912157,1.153,37.1,89.64199357808424,489.5,51.0,90.9%
SB40605,56.0,6.822612085769999,29.43469785575058,7.482993197278735,0.1851851851852141,56.07451167601548,1.156,42.7,77.65738708312205,528.5,51.0,100.0%
SB40599,57.0,5.588235294117677,30.29411764705889,7.858455882352905,0.181488203266816,56.07770297320371,1.148,43.3,88.82908027644869,503.0,51.0,100.0%
SB40596,58.0,5.538771399798559,29.90936555891244,7.471264367816032,0.1980198019802289,56.88257887149274,1.15,41.6,87.12439064983035,500.5,50.0,100.0%
SB40592,58.0,4.93583415597243,30.20730503455076,7.197696737044092,0.1801801801801444,57.47898389225258,1.153,44.3,76.69451071413948,489.5,51.0,100.0%
SB40589,61.0,5.900305188199368,30.31536113936927,7.755102040816247,0.198609731876893,55.83062189973823,1.152,37.7,81.86533348606088,512.0,49.0,90.9%
SB40585,48.0,5.532786885245924,30.32786885245892,7.042253521126615,0.1978239366963711,56.89926680447216,1.151,40.6,86.90120868932529,504.5,51.0,90.9%
SB40582,58.0,6.203995793901077,29.23238696109362,7.743785850860379,0.1974333662389252,56.622398027906,1.156,44.1,93.23723132859314,489.5,52.0,100.0%
SB40579,52.0,6.482465462274166,29.75557917109449,6.161137440758256,0.1851851851852141,57.41563274068788,1.151,47.4,94.09010753356283,513.5,49.0,90.9%
SB40578,56.0,5.614035087719093,30.64327485380121,6.376518218623367,0.1992031872510271,57.16696865260531,1.215,38.6,95.95117335202144,506.0,50.0,90.9%
SB40575,47.0,6.421052631578934,29.99999999999998,6.931702344546512,0.1974333662388551,56.44981165763572,1.149,37.6,89.51431150902444,518.0,50.0,90.9%
SB40572,63.0,5.588585017835774,30.08323424494653,7.056798623063731,0.1968503937007483,57.07453172045322,1.149,44.0,96.60062376805496,523.5,52.0,90.9%
SB40570,56.0,5.561497326203163,29.73262032085565,7.601184600197591,0.1862197392923941,56.9184780134512,1.148,40.3,81.70446174892139,506.0,50.0,100.0%
SB40568,58.0,5.522088353413801,30.12048192771073,7.238095238095283,0.1886792452829814,56.93065523549721,1.155,42.4,89.91747459551321,509.0,50.0,100.0%
SB40567,62.0,5.482456140350961,31.24999999999986,7.321965897693119,0.1923076923077223,55.75327026964834,1.148,35.7,81.44794063911712,515.0,50.0,90.9%
SB 40560,53.0,4.700352526439378,30.55229142185658,7.372072853425619,0.1974333662389252,57.17784983203949,1.148,39.4,92.30361377638852,504.5,51.0,100.0%
SB40557,57.0,5.230125523012629,29.18410041841005,6.709558823529465,0.1862197392923941,58.68999549575546,1.152,37.7,86.91824352019727,475.0,50.0,90.9%
SB40554,65.0,5.498981670061131,29.63340122199599,7.85046728971959,0.1966568338250061,56.82049298439829,1.151,43.4,82.91666666666667,519.5,51.0,90.9%
SB40550,58.0,5.17063081695974,29.98965873836597,7.255244755244915,0.1978239366963711,57.386641752733,1.15,42.5,85.27865362902254,491.0,51.0,100.0%
SB40547,40.0,5.312500000000021,30.72916666666669,6.660666066606503,0.1974333662389252,57.10023390048786,1.154,35.1,87.89257756898311,503.0,51.0,90.9%
SB40537,49.0,5.566406249999869,30.27343750000007,7.129455909943413,0.09765624999998054,56.93304409005666,1.145,36.5,87.84673807609587,503.0,51.0,90.9%
SB40534,54.0,5.118110236220433,30.2165354330709,6.546489563567598,0.09871668311949766,58.02014808402157,1.144,41.8,88.23075595545362,501.5,51.0,100.0%
SB40422,57.0,4.751619870410419,30.88552915766734,7.403751233958483,0.1978239366963711,56.76127580126739,1.14,42.0,97.07251792392447,519.0,52.0,100.0%
SB40520,56.0,4.512067156348476,31.5844700944386,7.601184600197268,0.1858736059479844,56.11640454306768,1.15,41.1,90.36367579617496,504.5,51.0,100.0%
SB40517,61.0,4.713804713804693,30.86419753086424,7.706422018348591,0.1923076923077223,56.52326804467476,1.14,40.8,86.36241723542874,509.0,52.0,90.9%
SB40505,59.0,5.368421052631599,29.99999999999985,7.720930232557996,0.1974333662389252,56.71321534857163,1.144,43.5,87.411954459807,507.5,50.0,100.0%
SB40494,51.0,5.445544554455506,30.19801980198018,7.350096711798552,0.09900990099007932,56.90732903077569,1.144,38.6,80.86580265701419,501.0,49.0,100.0%
SB40492,62.0,5.158264947245076,31.18405627198125,7.065217391304116,0.2000000000000313,56.39246138946952,1.151,40.0,97.05005654379852,492.0,49.0,90.9%
SB40481,74.0,5.117270788912581,32.19616204690844,7.509157509157586,0.1923076923077223,54.98510196271367,1.148,32.6,80.55790227410603,503.0,49.0,90.9%
SB40478,51.0,5.506883604505684,29.91239048811019,6.602112676056279,0.2961500493583527,57.6824631819695,1.151,41.8,82.28741496598639,494.0,50.0,100.0%
SB40465,59.0,5.131128848346624,30.55872291904224,7.996051332675161,0.1862197392923941,56.12787716064358,1.152,43.9,73.59596684202137,522.0,51.0,90.9%
SB40463,56.0,5.720338983050871,29.55508474576268,7.00483091787437,0.1978239366963711,57.5219214166157,1.148,43.7,77.80399552507876,488.5,49.0,100.0%
SB7585,86.0,6.879361914257311,30.40877367896308,6.854460093896432,0.1970443349754002,55.66035997790777,1.16,32.5,63.35948032327438,509.0,48.0,81.8%
SB40443,60.0,5.180840664711715,30.40078201368524,7.099999999999795,0.198609731876893,57.11976758972636,1.151,37.2,86.44580030081059,515.0,51.0,100.0%
SB40440,60.0,5.703048180924263,30.77679449360868,7.346189164371138,0.1974333662388552,55.97653479485707,1.15,42.1,89.64003515609019,510.5,52.0,100.0%
SB40436,50.0,5.408062930186964,29.89183874139608,7.900207900207941,0.09900990099007932,56.70088052721894,1.152,36.5,85.24764693368292,484.5,51.0,100.0%
SB40427,69.0,5.577689243027807,30.37848605577688,7.718120805369022,0.1978239366963711,56.12787995912992,1.149,43.8,80.05885374787815,496.5,52.0,90.9%
SB40420,54.0,5.242718446601971,29.90291262135923,7.403751233958483,0.1771479185119851,57.27346977956834,1.15,37.1,82.47416540099468,532.5,51.0,100.0%
SB40416,68.0,4.743083003952571,29.8418972332017,7.115749525616641,0.1846722068328349,58.11459803039625,1.151,41.1,80.4651361888204,522.5,51.0,90.9%
SB40405,53.0,6.762295081967111,31.7622950819673,8.099999999999952,0.1966568338250061,53.17875300224064,1.152,38.4,82.98157883000249,525.5,52.0,100.0%
SB40402,60.0,5.024154589372113,30.24154589371969,7.209737827715509,0.1771479185119851,57.3474137706807,1.151,35.4,92.1168480900824,509.0,51.0,100.0%
SB40396,56.0,5.268595041322331,30.57851239669415,7.403751233958483,0.19607843137251,56.55306289665253,1.15,34.3,84.9297837223046,504.5,50.0,100.0%
SB40391,60.0,5.18072289156639,30.9638554216867,7.789855072463936,0.1862197392923941,55.87934687499057,1.149,35.8,84.39170588046993,494.0,51.0,100.0%
SB40389,56.0,5.797101449275317,28.98550724637678,7.274490785645265,0.198609731876893,57.74429078682575,1.15,33.8,84.96778249253497,503.0,51.0,100.0%
SB40387,60.0,6.088992974238835,28.92271662763467,6.631016042780857,0.1846722068328349,58.1726021485128,.1.149,35.0,84.56922095699274,519.5,51.0,90.9%
SB40385,50.0,5.275779376498861,31.17505995203857,7.284768211920367,0.1888574126534091,56.07553504688879,1.149,34.2,84.37844593963182,515.0,50.0,100.0%
SB40383,59.0,4.540654699049557,30.83421330517424,7.515657620041679,0.09930486593841123,57.01016950979611,1.152,46.1,83.13926258267833,503.0,51.0,90.9%
SB40381,67.0,5.613305613305632,30.35343035343028,7.706422018348591,0.1923076923077223,56.13453432260777,1.15,40.2,80.67361572420012,506.0,50.0,90.9%
SB40379,50.0,6.097560975609807,29.77642276422756,7.706422018348591,0.1853568118628649,56.23423742995117,1.155,36.3,75.59201265596614,542.5,52.0,100.0%
SB40376,65.0,5.226130653266296,31.0552763819095,7.246376811594053,0.1974333662389252,56.27478278699122,1.151,43.0,80.89406096759038,515.0,50.0,90.9%
SB40364,60.0,5.162523900573634,31.35755258126186,6.49224806201552,0.1913875598086424,56.79628789634035,1.151,31.9,86.4035486646546,507.5,51.0,100.0%
SB40362,65.0,5.247225025227005,31.48335015136221,6.795131845841798,0.1962708537781749,56.27802212379082,1.148,33.8,86.8327227722155,509.0,51.0,90.9%
SB40359,49.0,5.544354838709823,30.6451612903224,8.151093439363889,0.1966568338250061,55.46273359777889,1.151,33.9,86.42598437811203,510.0,50.0,90.9%
SB40357,69.0,5.23665659617317,31.21852970795573,6.250000000000037,0.1966568338250061,57.09815686204606,1.151,37.0,79.1525230963046,509.0,50.0,90.9%
SB40356,68.0,5.711422845691414,30.96192384769546,7.177974434611646,0.09910802775029845,56.04957084425118,1.153,38.1,87.1470586547044,509.0,51.0,90.9%
SB40354,59.0,5.765199161425543,31.34171907756825,7.43243243243259,0.1862197392923941,55.27442958928122,1.152,32.9,79.8299346317639,522.5,51.0,100.0%
SB40351,64.0,5.467196819085467,32.30616302186877,7.527801539777386,0.1857010213556465,54.51313759791273,1.149,38.9,86.48692311697225,515.0,51.0,90.9%
SB40350,65.0,6.563245823388994,30.07159904534596,6.851851851851991,0.09803921568625501,56.4152640637268,1.152,38.6,84.19906358746262,516.5,51.0,90.9%
SB40348,53.0,5.875952121871626,31.0119695321001,7.193605683836561,0.1846722068328349,55.73380045535887,1.151,36.0,84.91985278404074,509.0,51.0,100.0%
SB40345,70.0,6.365503080082072,28.64476386036959,8.037578288100033,0.1888574126534091,56.76329735879489,1.151,35.0,84.15432075920417,507.5,50.0,90.9%
SB40344,66.0,7.078651685393138,29.21348314606744,7.547169811320662,0.1966568338250061,55.96403852339376,1.152,37.2,80.60138386337147,509.0,51.0,81.8%
SB40337,52.0,4.978813559322093,30.61440677966096,7.590467784642707,0.198609731876893,56.61770214449735,1.149,41.6,91.31727149621514,518.0,51.0,100.0%
SB40333,48.0,5.02008032128521,29.61847389558231,7.548845470692784,0.1956947162426921,57.61690559619701,1.143,43.1,79.32807311538656,492.5,50.0,90.9%
SB40321,56.0,5.301455301455309,30.87318087318088,8.75984251968524,0.09746588693955174,54.96805541873902,1.152,38.7,82.01186068833128,501.5,51.0,100.0%
SB40318,58.0,4.801920768307433,29.89195678271293,7.848837209302307,0.1913875598086424,57.26589767986869,1.15,37.8,88.88805917075598,499.0,50.0,100.0%
SB40314,54.0,4.716073147257093,30.99133782483145,8.385744234800654,0.1886792452829814,55.71816554782782,1.149,43.0,88.8635569531796,512.0,51.0,100.0%
SB40311,63.0,6.249999999999989,30.12295081967234,8.015640273704864,0.09765624999998054,55.51375265662283,1.154,41.6,75.57869032481796,515.0,52.0,90.9%
SB40307,74.0,6.311637080867849,30.07889546351079,7.094918504314614,0.1988071570576851,56.31574179424906,1.15,53.1,88.49474474474476,494.0,50.0,81.8%
SB40304,53.0,5.828220858895746,30.47034764826177,6.907894736841985,0.1958863858962109,56.59765037010428,1.15,39.6,80.23806731886,547.5,52.0,100.0%
SB40301,69.0,5.567010309278374,30.10309278350512,7.635694572217294,0.09891196834815041,56.59529036665106,1.152,45.6,90.01535003071051,516.5,51.0,81.8%
SB40290,43.0,5.20117762512275,30.02944062806664,6.285714285714519,0.198609731876893,58.2850577292192,1.153,42.9,92.39197645520528,509.0,51.0,90.9%
SB 40269,58.0,5.864197530864057,29.1152263374487,7.534246575342553,0.1990049751243386,57.28732458122035,1.15,45.2,87.94246182616142,530.0,51.0,90.9%
SB40264,50.0,4.919678714859384,31.12449799196791,7.484407484407771,0.1846722068328349,56.2867436019321,1.15,41.7,89.83521521364153,539.0,50.0,100.0%
SB40262,54.0,5.470459518599642,29.86870897155358,7.181328545780811,0.1936108422071251,57.28589212185883,1.154,34.6,90.56553911205073,509.0,50.0,100.0%
SB 40254,59.0,5.258033106134393,28.43232716650434,7.677165354330636,0.1956947162426921,58.43677965678794,1.15,42.4,85.42675481699872,527.0,52.0,100.0%
SB40250,61.0,6.733668341708553,29.14572864321615,6.949152542372945,0.1923076923077223,56.97914278039464,1.152,45.8,82.79456654456655,518.0,51.0,81.8%
SB40237,62.0,6.427015250544589,30.50108932461889,6.379453189726735,0.1988071570576851,56.49363507805211,1.15,44.4,80.25137380536538,498.0,51.0,90.9%
SB40246,56.0,5.340314136125671,31.72774869109956,7.134637514384077,0.1958863858962107,55.60141327249449,1.151,45.0,81.78231651556641,506.0,51.0,100.0%
SB40239,68.0,5.394605394605424,29.87012987012983,6.807286673058634,0.1990049751243386,57.72897308708177,1.153,41.2,91.85861923381407,509.0,51.0,90.9%
SB40234,59.0,5.48571428571429,31.99999999999993,7.715133531157218,0.1956947162426921,54.60345746688588,1.153,39.1,91.83023743357224,518.0,51.0,100.0%
SB40229,70.0,5.62560620756545,30.74684772065955,7.902735562309983,0.09803921568625501,55.62677129377876,1.149,43.8,79.1262781406447,497.5,51.0,90.9%
SB40226,58.0,5.555555555555537,30.84291187739471,7.162041181736637,0.1858736059479844,56.25361777936514,1.154,37.0,88.56879429919886,521.0,51.0,100.0%
SB40220,46.0,5.227492739593446,30.97773475314622,8.238172920065184,0.1924927815206547,55.3641068056745,1.151,37.0,83.60698746821093,530.0,50.0,90.9%
SB40217,52.0,5.78093306288037,30.73022312373219,7.122774133083458,0.1980198019802289,56.16804987832375,1.151,35.3,88.58905941144451,499.5,51.0,100.0%
SB40209,61.0,5.936540429887391,30.91095189355164,7.179487179487198,0.1953125000000305,55.77770799707375,1.151,47.2,95.10654533520388,505.0,52.0,81.8%
SB40206,60.0,6.422018348623916,30.27522935779805,8.429118773946449,0.1858736059479844,54.68775991368361,1.151,44.5,82.76939835763365,507.5,49.0,100.0%
SB40202,66.0,6.857727737973415,28.96622313203683,7.128712871287061,0.1924927815206547,56.85484347718203,1.151,38.9,84.06094527363184,540.0,52.0,90.9%
SB40200,65.0,5.85817060637208,30.62692702980471,7.128712871287061,0.1980198019802289,56.18816969055592,1.125,40.3,86.78690221338638,498.5,51.0,90.9%
SB40197,56.0,5.51181102362214,29.23228346456682,8.199811498586214,0.1888574126534091,56.86723660057142,1.151,40.6,96.54266303823366,494.0,51.0,100.0%
SB40187,62.0,6.837606837606844,29.16666666666664,8.078817733990217,0.09803921568625501,55.81886954605004,1.149,37.6,80.29405776861836,507.5,50.0,90.9%
SB40184,55.0,7.005076142131888,29.13705583756355,7.92079207920774,0.1846722068328349,55.75240373426399,1.15,41.2,92.8806792588768,515.0,50.0,90.9%
SB40182,52.0,6.721820062047515,29.36918304033098,7.841239109390069,0.09803921568625501,55.96971857254518,1.15,48.5,84.19014708488393,528.0,51.0,90.9%
SB40179,56.0,7.209062821833189,29.35118434603503,7.700101317122298,0.1888574126534091,55.55079410235607,0.0,43.4,83.57701118447649,507.5,52.0,81.8%
SB40176,52.0,5.617977528089863,30.3370786516853,7.667731629392701,0.1956947162426921,56.18151747458945,1.152,47.6,81.31639935129638,498.5,51.0,90.9%
SB40172,58.0,5.639476334340297,29.60725075528704,6.912878787878819,0.1941747572815838,57.64621936521225,1.155,45.2,82.32589619118747,500.0,50.0,90.9%
SB40169,49.0,6.937799043062178,29.66507177033484,7.942583732057591,0.09765624999998054,55.35688920454541,1.15,46.4,78.02861996420033,498.0,52.0,81.8%
SB40162,65.0,6.799999999999962,28.39999999999989,7.9059829059827,0.1988071570576851,56.69520993695976,1.152,37.8,83.37542087542087,494.0,50.0,90.9%
SB40161,66.0,6.566820276497738,28.91705069124417,7.198612315698334,0.1978239366963712,57.11969277986339,1.15,47.4,82.05057216685123,487.0,49.0,81.8%
SB40154,64.0,4.988662131519331,29.5918367346938,7.79220779220775,0.1771479185119851,57.45014542306713,1.149,40.1,87.78222649398495,503.0,51.0,90.9%
SB40152,63.0,5.795677799607008,29.46954813359539,8.231458842705711,0.09505703422051341,56.40825818987138,1.148,45.0,91.3902946468736,488.0,51.0,90.9%
SB40146,50.0,6.368715083798929,30.50279329608937,6.097560975609697,0.1972386587771511,56.83369198572485,1.132,38.9,80.91766121439463,493.5,48.0,100.0%
SB40141,56.0,6.019007391763322,30.09503695881736,8.413672217353193,0.198609731876893,55.27367370018923,1.138,36.1,87.17343959546882,502.0,51.0,100.0%
SB40138,65.0,5.705705705705573,29.82982982982987,8.038277511961702,0.09478672985780104,56.33140022264505,1.146,32.9,84.89218586492795,499.5,51.0,90.9%
SB40135,70.0,6.172839506172807,29.40516273849612,6.706281833616347,0.09689922480618227,57.61881669690855,1.14,31.8,80.17214283004654,504.5,49.0,90.9%
SB40133,69.0,7.062436028659063,28.65916069600829,7.798165137614732,0.1980198019801586,56.28221833573775,1.143,35.6,85.26202202269275,503.0,51.0,81.8%
SB40130,52.0,6.438213914849555,28.76427829698852,7.596067917783788,0.1836547291093033,57.01778514126884,1.145,39.7,85.09432958481091,519.5,50.0,100.0%
SB40128,56.0,5.736894164193855,30.06923837784377,8.543689320388435,0.1970443349753303,55.45313380259861,1.144,42.2,84.1819440083255,519.5,51.0,100.0%
SB40125,47.0,6.815869786368274,29.60325534079351,7.361963190184005,0.186046511627936,56.03286517102627,1.151,37.2,82.07164815860469,490.0,50.0,90.9%
SB40123,61.0,5.626850937808352,29.71372161895362,8.410256410256475,0.1862197392923941,56.06295129368916,1.149,45.9,86.15364989824843,498.5,51.0,81.8%
SB40120,61.0,6.3625450180073,28.09123649459783,7.264573991031358,0.09765624999998054,58.18398824636353,1.152,50.7,81.35954460012886,490.5,51.0,81.8%
SB40118,62.0,6.168831168831202,28.13852813852807,8.777120315581726,0.1862197392923941,56.7293006377666,1.149,46.5,81.14171472129654,490.5,51.0,81.8%
SB7579,76.0,6.900212314225175,29.83014861995735,6.735751295336728,0.09930486593841123,56.43458290454234,1.161,40.0,58.47069597069597,485.5,48.0,72.7%
SB7578,48.0,6.349206349206211,29.62962962962974,7.722772277227651,0.09718172983477173,56.20121001410162,1.16,38.0,73.2209608069513,515.0,49.0,81.8%
SB7574,75.0,6.585365853658567,30.73170731707302,7.099391480730247,0.09891196834815046,55.48462338019002,1.16,38.2,72.87293705859358,507.5,48.0,81.8%
SB7571,54.0,8.064516129032258,29.23387096774201,7.475728155339965,0.1988071570576851,55.02707759082809,1.16,42.6,79.26670977657821,528.5,48.0,90.9%
SB7568,58.0,6.600985221674891,31.62561576354675,7.881773399014956,0.09505703422051341,53.79656858154289,1.16,44.6,69.50213111763438,493.5,48.0,90.9%
SB40088,56.0,5.561277033985599,30.79299691040172,7.338551859100067,0.1978239366963711,56.10935025981625,1.152,41.1,80.9549821731231,521.0,50.0,100.0%
SB7545,60.0,7.183580387685167,29.76054732041064,7.56143667296804,0.09950248756216926,55.39493313137398,1.16,27.2,65.55778540329763,491.5,49.0,72.7%
SB40073,59.0,5.638297872340516,29.78723404255314,7.504690431519881,0.198609731876893,56.87116792170957,1.15,43.8,90.75717766436988,513.5,51.0,100.0%
SB40068,50.0,6.447368421052565,30.92105263157888,7.157258064516274,0.09615384615389533,55.37816703669839,1.152,43.2,91.59205758660981,504.5,49.0,100.0%
SB40059,64.0,5.46511627906983,30.46511627906978,7.646474677259348,0.1923076923077223,56.23098507229332,1.153,44.1,92.19463751619577,512.0,51.0,90.9%
SB40055,61.0,4.561003420752474,32.26909920182437,6.746987951807479,0.09225092250927226,56.33065850310641,1.151,40.1,103.2050607738681,506.5,51.0,90.9%
SB40051,55.0,5.494505494505572,30.3296703296703,8.14432989690729,0.192492781520723,55.83900149739612,1.151,41.2,94.782198466409,496.5,51.0,100.0%
SB40048,68.0,5.699481865284945,30.56994818652849,6.33869441816462,0.1970443349754002,57.19483119504654,1.151,38.4,91.94721108262297,506.0,50.0,90.9%
SB40039,66.0,5.517241379310354,31.37931034482758,8.269230769230946,0.09900990099007932,54.73520760564104,1.153,35.8,89.21357881884198,515.0,51.0,90.9%
SB40036,65.0,5.402750491159105,30.74656188605112,7.087294727744229,0.1930501930501546,56.57034270199539,1.149,38.7,87.69990638411691,500.5,50.0,90.9%
SB7532,68.0,7.621951219512122,29.87804878048786,7.480314960629984,0.1990049751244092,54.82068006424563,1.16,36.0,66.6024048176811,500.5,47.0,63.6%
SB40029,64.0,5.033238366571774,31.05413105413103,7.841239109390413,0.1941747572815838,55.8772167126252,1.151,40.9,91.06205672991939,524.0,51.0,90.9%
SB40024,74.0,5.811623246492973,31.36272545090171,7.683982683982851,0.1895734597156694,54.95209515890679,1.151,45.1,95.29935445870728,496.5,51.0,81.8%
SB40020,63.0,5.832320777642773,29.52612393681655,6.873822975517921,0.1968503937007482,57.570881916322,1.15,45.0,89.96319047924553,500.5,51.0,90.9%
SB40016,73.0,5.919661733615323,30.44397463002117,7.283464566928956,0.1966568338249363,56.15624223560961,1.151,41.3,93.49586850434555,509.0,50.0,90.9%
SB40005,59.0,5.744680851063862,30.00000000000002,8.536585365853638,0.192492781520723,55.52624100156176,1.151,36.2,90.10025266892666,512.0,52.0,100.0%
SB 40004,37.0,6.072874493927179,29.75708502024298,8.761583824768273,0.1978239366963711,55.2106327243652,1.151,35.7,90.90190876375087,544.5,51.0,90.9%
SB40001,58.0,5.106382978723412,31.27659574468092,6.92,0.1988071570576851,56.5,1.149,38.9,89.2916528973306,506.0,51.0,90.9%
SB39994,55.0,6.441393875395987,29.56705385427662,7.00700700700702,0.17873100983017,56.8058142534902,1.151,32.0,82.27614409378201,515.0,50.0,100.0%
SB39988,42.0,6.583072100313539,29.78056426332288,7.562189054726426,0.1790510295434478,55.89512355209371,1.149,34.1,83.34766626845834,509.0,51.0,90.9%
SB39982,42.0,5.447070914696894,29.80472764645415,7.677165354330636,0.1964636542239295,56.87457243029439,1.152,32.9,83.3666613055439,530.0,49.0,90.9%
SB39980,45.0,5.186721991701142,30.60165975103738,7.77559055118115,0.1886792452830483,56.24734846079728,1.151,37.4,85.69116828017756,507.5,48.0,90.9%
SB39978,56.0,5.688622754491063,30.23952095808377,7.99632352941176,0.09803921568625501,55.97749354232715,1.149,33.0,82.8550641919982,506.0,49.0,100.0%
SB39976,37.0,5.34274193548378,30.54435483870979,7.317073170731637,0.1826484018264478,56.61318165324835,1.149,30.3,89.59040109046947,530.0,51.0,90.9%
SB39968,67.0,4.785643070787641,31.00697906281155,6.912804399057143,0.1795332136445523,57.11504025369911,1.15,35.8,92.63354263354263,505.0,51.0,90.9%
SB39966,56.0,5.418719211822629,30.44334975369449,7.227813357730748,0.09746588693955174,56.81265178981258,1.15,34.9,85.43226224059174,501.5,51.0,1.0
0,0.0,0.0,0.0,0.0,0.0,0.0,1,0.0,0.0,0.0,0.0,0
